Repository: jfolivie/IUT-Energie-Batteries

## Citation
Merci de citer ce cours comme suit :
DOI : 10.5281/zenodo.18343763

## Public visé
Étudiants en Bachelor Universitaire de Technologie de Chimie.

## Année et lieu d'enseignement
Ce cours a été enseigné sur la période 2023-2026 à l'IUT d'Orsay dans le cadre du Bachelor Universitaire de Technologie de Chimie, au sein du module "Matériaux pour l'énergie" (3.06). Il s'agit d'un cours de 6 heures de cours magistraux, accompagné de 7.5 heures de travaux dirigés, totalisant 13.5 heures d'enseignement théorique. A cela s'ajoute 3 séances de TP de 4 heures, soit un total de 12 h de travaux pratiques.

Le cours est dispensé en français.

## Résumé
  Ce cours aborde les concepts fondamentaux des matériaux utilisés dans les dispositifs de stockage d'énergie, en se concentrant sur les batteries Li-ion. Il aborde la description macroscopique des propriétés thermodynamiques (capacité spécifique, force électromotrice) et cinétiques (chute ohmique, surtensions, diffusion), afin de permettre une meilleure compréhension des mesures de performances des batteries (mesures galvanostatiques en courant continu). 
  Il inclut également une seconde partie qui tente d'établir un lien entre la description macroscopique des matériaux et les phénomènes ayant lieu à l'échelle microscopique. Cette seconde partie n'a pas été enseignée depuis 2024, en raison d'un manque d'heures de cours et de travaux dirigés.
  Ce cours se concentre uniquement sur les électrodes des batteries et n'aborde pas les aspects liés aux électrolytes ou aux séparateurs.

## Pré-requis

Bases de thermodynamique macroscopique (1e et 2nd principe), notions de cristallographie, tableau périodique et propriété des éléments.

File: 03-TP/n-2/CIF/Li2CO3_ref.txt
h & k &  l &  $d$   &  $2 \theta$ & I \\
 & & & \si{\ansgtrom} &  \si{\degree} & I \\
1 & 1 &  0 &  4.158799 &  21.36775 &  71.27506 \\
2 & 0 &  0 &  3.793273 &  23.45468 &  10.65903 \\
1 & 1 & -1 &  3.786529 &  23.49705 &   5.53368 \\
1 & 1 &  1 &  3.027390 &  29.50864 &  22.51390 \\
2 & 0 & -2 &  2.920930 &  30.60998 &  76.04702 \\
0 & 0 &  2 &  2.812295 &  31.82313 & 100.00000 \\
1 & 1 & -2 &  2.627104 &  34.13271 &  28.44713 \\
0 & 2 &  0 &  2.486250 &  36.13119 &  16.88510 \\
3 & 1 & -1 &  2.429809 &  37.00051 &  39.41443 \\
0 & 2 &  1 &  2.273995 &  39.63812 &  14.89757 \\
3 & 1 &  0 &  2.254094 &  40.00294 &   9.31994 \\
3 & 1 & -2 &  2.207768 &  40.87940 &   0.00974 \\
2 & 2 & -1 &  2.115162 &  42.75499 &   2.84337 \\
1 & 1 &  2 &  2.114678 &  42.76525 &   0.56899 \\
2 & 2 &  0 &  2.079400 &  43.52747 &   5.91715 \\
4 & 0 & -2 &  2.012216 &  45.05908 &   1.79229 \\
2 & 0 &  2 &  1.908091 &  47.66558 &   1.25938 \\
4 & 0 &  0 &  1.896637 &  47.97145 &   0.00222 \\
2 & 2 & -2 &  1.893265 &  48.06228 &   1.40163 \\
1 & 1 & -3 &  1.878922 &  48.45259 &   0.14686 \\
3 & 1 &  1 &  1.865109 &  48.83477 &  16.23712 \\
0 & 2 &  2 &  1.862702 &  48.90200 &   4.28205 \\
2 & 2 &  1 &  1.818945 &  50.15857 &   0.05206 \\
3 & 1 & -3 &  1.813208 &  50.32833 &   5.58071 \\
1 & 3 &  0 &  1.619303 &  56.86599 &   4.72982 \\
4 & 2 & -1 &  1.595873 &  57.77888 &   1.83349 \\
1 & 3 & -1 &  1.594560 &  57.83098 &   6.05595 \\
2 & 2 & -3 &  1.585771 &  58.18209 &   2.75041 \\
1 & 1 &  3 &  1.578477 &  58.47692 &   6.00547 \\
5 & 1 & -2 &  1.572467 &  58.72221 &   4.94101 \\
5 & 1 & -1 &  1.565551 &  59.00722 &   3.34440 \\
4 & 2 & -2 &  1.564127 &  59.06627 &   7.43759 \\
2 & 0 & -4 &  1.547100 &  59.78201 &  15.97692 \\
1 & 3 &  1 &  1.520292 &  60.94693 &   0.00003 \\
2 & 2 &  2 &  1.513695 &  61.24104 &   6.29765 \\
4 & 2 &  0 &  1.507957 &  61.49928 &   2.56897 \\
3 & 1 &  2 &  1.505259 &  61.62151 &   4.02945 \\
0 & 2 &  3 &  1.496945 &  62.00148 &   1.18007 \\
5 & 1 & -3 &  1.467953 &  63.36626 &   5.18175 \\
3 & 1 & -4 &  1.464295 &  63.54301 &   0.99698 \\
1 & 3 & -2 &  1.461074 &  63.69955 &   2.92805 \\
4 & 0 & -4 &  1.460465 &  63.72925 &   0.00924 \\
5 & 1 &  0 &  1.451250 &  64.18211 &   0.93293 \\
1 & 1 & -4 &  1.436149 &  64.93926 &   1.57582 \\
4 & 2 & -3 &  1.431396 &  65.18155 &   0.14574 \\
3 & 3 & -1 &  1.424324 &  65.54564 &   6.56794 \\
0 & 0 &  4 &  1.406147 &  66.50185 &   0.81723 \\
6 & 0 & -2 &  1.392472 &  67.24127 &   3.19376 \\
3 & 3 &  0 &  1.386266 &  67.58270 &   0.83478 \\
3 & 3 & -2 &  1.375281 &  68.19636 &   1.73376 \\
1 & 3 &  2 &  1.351883 &  69.54449 &   1.82657 \\
4 & 2 &  1 &  1.348273 &  69.75767 &   0.73761 \\
4 & 0 &  2 &  1.334062 &  70.61076 &   1.62310 \\
2 & 2 & -4 &  1.313552 &  71.88289 &   2.61900 \\
5 & 1 & -4 &  1.305302 &  72.40882 &   1.17974 \\
5 & 1 &  1 &  1.285835 &  73.68402 &   0.38871 \\
1 & 3 & -3 &  1.283733 &  73.82467 &   3.20760 \\
3 & 3 &  1 &  1.279301 &  74.12314 &   4.86763 \\
6 & 0 &  0 &  1.264424 &  75.14482 &   4.13658 \\
3 & 3 & -3 &  1.262176 &  75.30193 &   0.37513 \\
4 & 2 & -4 &  1.259275 &  75.50577 &   1.59014 \\
2 & 2 &  3 &  1.256049 &  75.73385 &   0.44857 \\
1 & 1 &  4 &  1.247761 &  76.32688 &   0.19537 \\
0 & 4 &  0 &  1.243125 &  76.66312 &   0.00302 \\
3 & 1 &  3 &  1.232374 &  77.45567 &   1.54613 \\
6 & 0 & -4 &  1.231974 &  77.48554 &   0.14805 \\
0 & 2 &  4 &  1.223955 &  78.08921 &   0.18087 \\
6 & 2 & -2 &  1.214905 &  78.78328 &   0.14041 \\
0 & 4 &  1 &  1.213832 &  78.86647 &   0.13493 \\
3 & 1 & -5 &  1.202272 &  79.77557 &   0.13077 \\
6 & 2 & -1 &  1.194569 &  80.39451 &   0.10150 \\
2 & 4 & -1 &  1.187751 &  80.95150 &   0.62894 \\
2 & 4 &  0 &  1.181307 &  81.48598 &   0.10247 \\
6 & 2 & -3 &  1.180591 &  81.54585 &   0.26762 \\
4 & 2 &  2 &  1.175527 &  81.97223 &   0.00704 \\
1 & 3 &  3 &  1.174522 &  82.05745 &   2.08861 \\
5 & 3 & -2 &  1.172040 &  82.26879 &   0.09270 \\
5 & 3 & -1 &  1.169167 &  82.51491 &   0.29997 \\
2 & 0 &  4 &  1.168248 &  82.59408 &   0.03517 \\
7 & 1 & -2 &  1.160375 &  83.27885 &   1.00074 \\
1 & 1 & -5 &  1.154972 &  83.75627 &   0.26825 \\
7 & 1 & -3 &  1.144854 &  84.66757 &   0.16156 \\
2 & 4 & -2 &  1.143842 &  84.75990 &   0.03200 \\
3 & 3 &  2 &  1.143404 &  84.80004 &   0.11423 \\
5 & 1 & -5 &  1.137396 &  85.35391 &   2.01913 \\
0 & 4 &  2 &  1.136998 &  85.39097 &   0.01758 \\
7 & 1 & -1 &  1.128214 &  86.21685 &   0.10711 \\
6 & 2 &  0 &  1.127047 &  86.32793 &   0.55398 \\
2 & 4 &  1 &  1.126822 &  86.34938 &   1.86768 \\
5 & 3 & -3 &  1.126793 &  86.35217 &   2.35649 \\
3 & 3 & -4 &  1.125136 &  86.51060 &   0.97171 \\
5 & 1 &  2 &  1.119389 &  87.06538 &   0.30641 \\
5 & 3 &  0 &  1.119185 &  87.08523 &   0.16694 \\
1 & 3 & -4 &  1.112215 &  87.76966 &   0.91406 \\
6 & 2 & -4 &  1.103884 &  88.60442 &   0.25356 \\
2 & 2 & -5 &  1.101170 &  88.88042 &   0.58119 \\
4 & 2 & -5 &  1.093458 &  89.67567 &   0.07835 \\
7 & 1 & -4 &  1.086925 &  90.36263 &   0.05262 \\
4 & 4 & -1 &  1.067234 &  92.51063 &   4.29517 \\
2 & 4 & -3 &  1.064197 &  92.85287 &   0.13550 \\
7 & 1 &  0 &  1.058932 &  93.45339 &   2.47962 \\
4 & 4 & -2 &  1.057581 &  93.60896 &   0.05806 \\
2 & 2 &  4 &  1.057339 &  93.63688 &   0.91207 \\
5 & 3 & -4 &  1.048016 &  94.72876 &   0.21362 \\
2 & 4 &  2 &  1.041575 &  95.50123 &   0.07019 \\
8 & 0 & -2 &  1.040599 &  95.61963 &   1.48062 \\
4 & 4 &  0 &  1.039700 &  95.72898 &   0.01117 \\
5 & 3 &  1 &  1.037859 &  95.95386 &   0.17205 \\
0 & 4 &  3 &  1.036069 &  96.17376 &   0.27743 \\
6 & 2 &  1 &  1.033095 &  96.54201 &   0.91269 \\
3 & 1 &  4 &  1.032107 &  96.66500 &   0.50922 \\
4 & 0 & -6 &  1.029470 &  96.99545 &   0.72605 \\
1 & 1 &  5 &  1.027891 &  97.19448 &   1.54270 \\
0 & 2 &  5 &  1.024893 &  97.57545 &   0.00962 \\
4 & 2 &  3 &  1.020389 &  98.15464 &   0.00089 \\
1 & 3 &  4 &  1.017526 &  98.52724 &   0.39930 \\
2 & 0 & -6 &  1.014688 &  98.90004 &   2.74177 \\
4 & 4 & -3 &  1.013575 &  99.04722 &   1.96048 \\
3 & 1 & -6 &  1.009904 &  99.53658 &   0.47637 \\
3 & 3 &  3 &  1.009130 &  99.64057 &   0.60115 \\
6 & 2 & -5 &  1.006546 &  99.98950 &   0.38287 \\
8 & 0 & -4 &  1.006108 & 100.04904 &   2.00425 \\
6 & 0 &  2 &  1.006002 & 100.06343 &   1.66166 \\
7 & 1 & -5 &  1.003437 & 100.41358 &   0.40670 \\
3 & 3 & -5 &  0.992401 & 101.95583 &   0.47340 \\
5 & 1 & -6 &  0.989038 & 102.43792 &   0.00200 \\
1 & 5 &  0 &  0.986064 & 102.86912 &   0.80834 \\
4 & 4 &  1 &  0.982743 & 103.35603 &   3.74927 \\
1 & 5 & -1 &  0.980395 & 103.70395 &   1.52909 \\
5 & 1 &  3 &  0.973806 & 104.69667 &   0.07397 \\
6 & 0 & -6 &  0.973643 & 104.72143 &   0.07117 \\
7 & 1 &  1 &  0.970747 & 105.16583 &   0.18926 \\
2 & 4 & -4 &  0.969052 & 105.42831 &   0.00344 \\
7 & 3 & -2 &  0.968443 & 105.52296 &   0.83850 \\
1 & 3 & -5 &  0.965296 & 106.01588 &   0.09843 \\
1 & 1 & -6 &  0.963290 & 106.33319 &   0.17552 \\
1 & 5 &  1 &  0.962358 & 106.48141 &   0.02408 \\
8 & 2 & -2 &  0.959912 & 106.87321 &   0.12842 \\
8 & 2 & -3 &  0.959651 & 106.91534 &   1.07067 \\
7 & 3 & -3 &  0.959365 & 106.96142 &   0.28929 \\
5 & 3 & -5 &  0.954964 & 107.67763 &   2.25069 \\
4 & 0 &  4 &  0.954045 & 107.82874 &   1.69339 \\
4 & 2 & -6 &  0.951156 & 108.30779 &   0.00387 \\
7 & 3 & -1 &  0.949510 & 108.58321 &   0.39585 \\
8 & 0 &  0 &  0.948318 & 108.78373 &   0.56962 \\
1 & 5 & -2 &  0.946798 & 109.04106 &   1.08512 \\
4 & 4 & -4 &  0.946632 & 109.06923 &   0.06729 \\
2 & 4 &  3 &  0.945260 & 109.30315 &   3.03430 \\
5 & 3 &  2 &  0.944231 & 109.47926 &   0.56802 \\
2 & 2 & -6 &  0.939461 & 110.30650 &   0.76164 \\
0 & 0 &  6 &  0.937432 & 110.66364 &   0.04467 \\
3 & 5 & -1 &  0.936575 & 110.81524 &   1.41200 \\
8 & 2 & -1 &  0.933360 & 111.38981 &   1.06287 \\
8 & 2 & -4 &  0.932639 & 111.51975 &   0.39476 \\
6 & 2 &  2 &  0.932554 & 111.53498 &   0.22927 \\
0 & 4 &  4 &  0.931351 & 111.75289 &   0.04766 \\
6 & 4 & -2 &  0.927345 & 112.48691 &   0.00066 \\
3 & 5 &  0 &  0.925505 & 112.82851 &   0.05040 \\
7 & 3 & -4 &  0.924501 & 113.01617 &   0.21048 \\
3 & 5 & -2 &  0.922214 & 113.44677 &   0.22044 \\
6 & 4 & -1 &  0.918205 & 114.21298 &   0.79698 \\
1 & 5 &  2 &  0.915059 & 114.82474 &   0.33345 \\
9 & 1 & -3 &  0.912548 & 115.31958 &   0.25497 \\
6 & 4 & -3 &  0.911812 & 115.46597 &   3.11170 \\
7 & 1 & -6 &  0.911697 & 115.48886 &   0.61075 \\
4 & 4 &  2 &  0.909473 & 115.93427 &   0.00060 \\
7 & 3 &  0 &  0.907091 & 116.41685 &   1.56737 \\
6 & 2 & -6 &  0.906604 & 116.51619 &   1.00716 \\
2 & 2 &  5 &  0.905977 & 116.64443 &   0.36733 \\
9 & 1 & -2 &  0.905380 & 116.76696 &   0.78301 \\
9 & 1 & -4 &  0.896230 & 118.69395 &   2.20586 \\
1 & 5 & -3 &  0.893033 & 119.38964 &   1.92383 \\
3 & 5 &  1 &  0.891537 & 119.71942 &   1.56278 \\
4 & 2 &  4 &  0.890718 & 119.90107 &   0.35608 \\
3 & 3 &  4 &  0.890059 & 120.04803 &   0.08208 \\
1 & 3 &  5 &  0.887351 & 120.65714 &   2.43315 \\
6 & 4 &  0 &  0.886457 & 120.86033 &   0.01453 \\
8 & 2 &  0 &  0.886052 & 120.95254 &   0.00018 \\
3 & 5 & -3 &  0.885681 & 121.03746 &   0.07148 \\
8 & 2 & -5 &  0.885025 & 121.18785 &   0.19345 \\
3 & 1 &  5 &  0.883096 & 121.63344 &   0.26957 \\
7 & 1 &  2 &  0.879164 & 122.55784 &   1.44841 \\
0 & 2 &  6 &  0.877153 & 123.03916 &   0.99305 \\
9 & 1 & -1 &  0.876301 & 123.24491 &   0.54799 \\
3 & 3 & -6 &  0.875701 & 123.39029 &   0.69968 \\
8 & 0 & -6 &  0.875318 & 123.48361 &   1.46845 \\
6 & 4 & -4 &  0.875053 & 123.54816 &   0.00464 \\
2 & 4 & -5 &  0.873699 & 123.87988 &   0.09806 \\
1 & 1 &  6 &  0.872422 & 124.19544 &   0.55973 \\
7 & 3 & -5 &  0.871475 & 124.43106 &   0.03251 \\
4 & 4 & -5 &  0.869832 & 124.84319 &   0.68272 \\
3 & 1 & -7 &  0.866342 & 125.73372 &   0.00875 \\
5 & 1 & -7 &  0.865548 & 125.93904 &   0.84681 \\
5 & 3 & -6 &  0.861992 & 126.87302 &   0.51523 \\
9 & 1 & -5 &  0.859923 & 127.42735 &   0.11362 \\
1 & 5 &  3 &  0.853735 & 129.13455 &   1.06567 \\

File: 03-TP/n-2/CIF/LiMn2O4_ref.txt
h & k &  l &  $d$   &  $2 \theta$ & I \\
& & & \si{\ansgtrom} &  \si{\degree} & I \\ 
1 & 1 & 1 & 4.760253 & 18.64208 &  100.00000 \\
2 & 2 & 0 & 2.915048 & 30.67326 &    0.49398 \\
3 & 1 & 1 & 2.485961 & 36.13553 &   47.74673 \\
2 & 2 & 2 & 2.380126 & 37.80181 &    9.97476 \\
4 & 0 & 0 & 2.061250 & 43.93059 &   56.66713 \\
3 & 3 & 1 & 1.891533 & 48.10907 &   10.59707 \\
4 & 2 & 2 & 1.683004 & 54.53037 &    0.07233 \\
3 & 3 & 3 & 1.586751 & 58.14272 &    1.90201 \\
5 & 1 & 1 & 1.586751 & 58.14272 &   16.86672 \\
4 & 4 & 0 & 1.457524 & 63.87304 &   32.25582 \\
5 & 3 & 1 & 1.393659 & 67.17638 &   12.57605 \\
4 & 4 & 2 & 1.374167 & 68.25928 &    0.02952 \\

File: 03-TP/n-2/CIF/MnCO3.txt
$h$ & $k$ & $l$ & $d$ & $2 \theta$ & I \\
 & & & \si{\angstrom} &  \si{\degree} &  \\ 
 0 & 1 &  2 &  3.653668 &   24.36436 &   28.69036 \\
 1 & 0 &  4 &  2.839959 &   31.50504 &  100.00000 \\
 0 & 0 &  6 &  2.606167 &   34.41544 &    0.46846 \\
 1 & 1 &  0 &  2.386000 &   37.70524 &   19.79455 \\
 1 & 1 &  3 &  2.169499 &   41.63366 &   18.54331 \\
 2 & 0 &  2 &  1.997745 &   45.40362 &   19.77967 \\
 0 & 2 &  4 &  1.826834 &   49.92710 &   10.11122 \\
 0 & 1 &  8 &  1.766957 &   51.74160 &   20.36647 \\
 1 & 1 &  6 &  1.759854 &   51.96602 &   29.09855 \\
 2 & 1 &  1 &  1.554268 &   59.47846 &    2.61624 \\
 1 & 2 &  2 &  1.531734 &   60.44389 &   13.72366 \\
 1 & 0 & 10 &  1.462509 &   63.62974 &    2.37603 \\
 2 & 1 &  4 &  1.450501 &   64.21920 &    9.95994 \\
 2 & 0 &  8 &  1.419979 &   65.77150 &    4.12869 \\
 1 & 1 &  9 &  1.404526 &   66.58862 &    2.91761 \\
 1 & 2 &  5 &  1.397402 &   66.97270 &    1.61409 \\
 3 & 0 &  0 &  1.377558 &   68.06820 &   10.80124 \\
 0 & 0 & 12 &  1.303083 &   72.55172 &    4.12991 \\
 2 & 1 &  7 &  1.280100 &   74.06915 &    1.08820 \\
 0 & 2 & 10 &  1.246908 &   76.38846 &    3.42907 \\
 1 & 2 &  8 &  1.220236 &   78.37272 &    5.34622 \\
 0 & 3 &  6 &  1.217889 &   78.55285 &    0.59490 \\
 3 & 0 &  6 &  1.217889 &   78.55285 &    0.59490 \\
 2 & 2 &  0 &  1.193000 &   80.52191 &    2.11204 \\
 2 & 2 &  3 &  1.162928 &   83.05534 &    0.24215 \\
 1 & 1 & 12 &  1.143643 &   84.77815 &    3.42904 \\
 1 & 3 &  1 &  1.143130 &   84.82504 &    0.04182 \\
 3 & 1 &  2 &  1.134075 &   85.66368 &    1.58556 \\
 2 & 1 & 10 &  1.105103 &   88.48117 &    4.13796 \\
 1 & 3 &  4 &  1.099895 &   89.01077 &    7.88322 \\
 2 & 2 &  6 &  1.084750 &   90.59408 &    4.51713 \\
 0 & 1 & 14 &  1.078243 &   91.29499 &    0.88716 \\
 3 & 1 &  5 &  1.076195 &   91.51824 &    0.03404 \\
 1 & 2 & 11 &  1.051342 &   94.33573 &    0.51940 \\
 0 & 4 &  2 &  1.024264 &   97.65580 &    0.16213 \\
 1 & 3 &  7 &  1.019790 &   98.23235 &    0.02955 \\
 4 & 0 &  4 &  0.998872 &  101.04430 &    5.06887 \\
 3 & 1 &  8 &  0.988738 &  102.48128 &    6.30673 \\
 2 & 2 &  9 &  0.983476 &  103.24803 &    0.15005 \\
 2 & 0 & 14 &  0.982571 &  103.38141 &    1.74888 \\
 1 & 1 & 15 &  0.955270 &  107.62736 &    0.77224 \\
 2 & 1 & 13 &  0.953020 &  107.99811 &    0.43649 \\
 1 & 0 & 16 &  0.951080 &  108.32045 &    2.72097 \\
 3 & 0 & 12 &  0.946653 &  109.06572 &    3.66697 \\
 0 & 3 & 12 &  0.946653 &  109.06572 &    3.66697 \\
 3 & 2 &  1 &  0.946362 &  109.11513 &    0.61172 \\
 2 & 3 &  2 &  0.941205 &  110.00207 &    3.74455 \\
 1 & 3 & 10 &  0.924445 &  113.02666 &    1.17082 \\
 3 & 2 &  4 &  0.921390 &  113.60321 &    2.56026 \\
 0 & 4 &  8 &  0.913417 &  115.14769 &    4.86938 \\
 1 & 2 & 14 &  0.908549 &  116.12077 &    3.13338 \\
 2 & 3 &  5 &  0.907323 &  116.36961 &    0.61471 \\
 4 & 1 &  0 &  0.901823 &  117.50506 &    4.56908 \\
 3 & 1 & 11 &  0.892279 &  119.55543 &    0.02725 \\
 1 & 4 &  3 &  0.888621 &  120.37030 &    0.06815 \\
 4 & 1 &  3 &  0.888621 &  120.37030 &    0.06815 \\
 0 & 2 & 16 &  0.883479 &  121.54471 &    1.52054 \\
 2 & 2 & 12 &  0.879927 &  122.37680 &    2.90823 \\
 3 & 2 &  7 &  0.872747 &  124.11478 &    0.65195 \\
 0 & 0 & 18 &  0.868722 &  125.12410 &    0.05575 \\
 4 & 0 & 10 &  0.862006 &  126.86931 &    0.20141 \\

File: 03-TP/n-2/CIF/MnSO4_H2O.txt
$h$ & $k$ & $l$ & $d$ & $2 \theta$ & I & $h$ & $k$ & $l$ & $d$ & $2 \theta$ & I \\
 & & & \si{\angstrom} &  \si{\degree} & & \si{\angstrom} &  \si{\degree}  \\  
 1 & 1 & -1 &  4.915029 &  18.05005 &  34.00679 &  5 & 3 &  1 &  1.045055 &  95.08197 &   0.24628 \\
 1 & 1 &  0 &  4.856716 &  18.26861 &  25.99867 &  4 & 2 &  3 &  1.044564 &  95.14085 &   0.44514 \\
 0 & 2 &  0 &  3.833500 &  23.20512 &   7.77983 &  5 & 5 & -3 &  1.041482 &  95.51250 &   0.29330 \\
 1 & 1 & -2 &  3.505482 &  25.41116 & 100.00000 &  5 & 5 & -2 &  1.038669 &  95.85477 &   0.41886 \\
 0 & 0 &  2 &  3.492897 &  25.50426 &   0.55882 &  4 & 6 & -2 &  1.037739 &  95.96863 &   0.02547 \\
 1 & 1 &  1 &  3.442601 &  25.88329 &  22.00735 &  4 & 4 &  2 &  1.035719 &  96.21694 &   0.90424 \\
 0 & 2 &  1 &  3.360737 &  26.52515 &  35.27318 &  3 & 3 & -7 &  1.034557 &  96.36054 &   0.08079 \\
 2 & 0 & -2 &  3.202022 &  27.86580 &   0.49828 &  0 & 6 &  4 &  1.031266 &  96.77010 &   1.58064 \\
 2 & 0 &  0 &  3.138315 &  28.44325 &  48.79656 &  4 & 6 & -3 &  1.028645 &  97.09934 &   0.08377 \\
 2 & 2 & -1 &  2.607416 &  34.39844 &  16.00856 &  6 & 2 & -6 &  1.028230 &  97.15169 &   0.79539 \\
 0 & 2 &  2 &  2.581885 &  34.74935 &  42.02455 &  5 & 1 &  2 &  1.026806 &  97.33202 &   1.17394 \\
 1 & 1 & -3 &  2.481898 &  36.19674 &   0.65508 &  4 & 6 & -1 &  1.024319 &  97.64883 &   0.24983 \\
 2 & 2 & -2 &  2.457514 &  36.56852 &   2.24339 &  5 & 5 & -4 &  1.021734 &  97.98083 &   0.48429 \\
 1 & 1 &  2 &  2.444539 &  36.76956 &   4.78512 &  3 & 3 &  4 &  1.016757 &  98.62793 &   0.54551 \\
 2 & 2 &  0 &  2.428358 &  37.02342 &   0.82234 &  5 & 5 & -1 &  1.013827 &  99.01395 &   0.42547 \\
 1 & 3 & -1 &  2.373637 &  37.90910 &   1.01458 &  1 & 7 & -3 &  1.010716 &  99.42780 &   0.08070 \\
 1 & 3 &  0 &  2.366978 &  38.01983 &  11.18871 &  6 & 2 &  0 &  1.009204 &  99.63064 &   0.91242 \\
 3 & 1 & -2 &  2.244623 &  40.17900 &  17.48451 &  6 & 4 & -3 &  1.008321 &  99.74950 &   0.25481 \\
 3 & 1 & -1 &  2.227849 &  40.49471 &   0.56549 &  1 & 7 &  2 &  1.008145 &  99.77322 &   1.21735 \\
 1 & 3 & -2 &  2.144365 &  42.14475 &   8.24431 &  7 & 1 & -4 &  1.006617 &  99.97988 &   0.44385 \\
 1 & 3 &  1 &  2.129726 &  42.44841 &   2.90050 &  7 & 1 & -3 &  1.003066 & 100.46439 &   0.29171 \\
 2 & 2 & -3 &  2.107933 &  42.90886 &  10.20852 &  6 & 4 & -4 &  1.000974 & 100.75264 &   0.07621 \\
 2 & 2 &  1 &  2.071438 &  43.70336 &   2.05050 &  4 & 6 & -4 &  0.998725 & 101.06483 &   1.14611 \\
 3 & 1 & -3 &  2.056460 &  44.03826 &   0.15590 &  3 & 5 & -6 &  0.997715 & 101.20581 &   0.33770 \\
 3 & 1 &  0 &  2.018408 &  44.91330 &  12.19842 &  0 & 4 &  6 &  0.995100 & 101.57322 &   1.52345 \\
 0 & 2 &  3 &  1.990199 &  45.58543 &   2.28708 &  6 & 4 & -2 &  0.995010 & 101.58584 &   1.31820 \\
 2 & 0 & -4 &  1.970800 &  46.05983 &   6.40624 &  2 & 6 & -5 &  0.994385 & 101.67418 &   0.15752 \\
 2 & 0 &  2 &  1.926418 &  47.18445 &   0.05235 &  3 & 7 & -2 &  0.992562 & 101.93289 &   0.62569 \\
 0 & 4 &  0 &  1.916750 &  47.43700 &   3.42476 &  3 & 7 & -1 &  0.991099 & 102.14184 &   0.01502 \\
 1 & 1 & -4 &  1.875509 &  48.54645 &   7.08309 &  4 & 6 &  0 &  0.990850 & 102.17754 &   1.48524 \\
 1 & 1 &  3 &  1.852837 &  49.17956 &   0.69394 &  7 & 1 & -5 &  0.989722 & 102.33948 &   0.15790 \\
 0 & 4 &  1 &  1.848434 &  49.30450 &   0.06522 &  2 & 6 &  3 &  0.986611 & 102.78939 &   0.19200 \\
 1 & 3 & -3 &  1.830518 &  49.81977 &   0.96784 &  4 & 0 & -8 &  0.985400 & 102.96599 &   0.61456 \\
 1 & 3 &  2 &  1.815374 &  50.26410 &   0.84157 &  3 & 5 &  3 &  0.984572 & 103.08718 &   0.01618 \\
 3 & 1 & -4 &  1.780538 &  51.31813 &   0.46862 &  1 & 3 & -7 &  0.984316 & 103.12468 &   0.04218 \\
 4 & 0 & -2 &  1.778451 &  51.38274 &   2.26945 &  5 & 5 & -5 &  0.983006 & 103.31734 &   0.00381 \\
 2 & 2 & -4 &  1.752741 &  52.19276 &   6.00821 &  5 & 3 & -7 &  0.980786 & 103.64583 &   0.00016 \\
 0 & 0 &  4 &  1.746448 &  52.39509 &   2.29910 &  3 & 1 & -8 &  0.980057 & 103.75427 &   0.32836 \\
 3 & 1 &  1 &  1.739654 &  52.61537 &   0.67592 &  7 & 1 & -2 &  0.979697 & 103.80805 &   1.03960 \\
 3 & 3 & -2 &  1.728840 &  52.97002 &   1.45401 &  1 & 3 &  6 &  0.978175 & 104.03569 &   0.19461 \\
 2 & 2 &  2 &  1.721301 &  53.22025 &  16.37358 &  3 & 7 & -3 &  0.974497 & 104.59131 &   0.25875 \\
 3 & 3 & -1 &  1.721141 &  53.22557 &   0.20380 &  6 & 4 & -5 &  0.974264 & 104.62675 &   0.08254 \\
 2 & 4 & -1 &  1.687347 &  54.37841 &   0.50717 &  1 & 5 & -6 &  0.971554 & 105.04153 &   0.36147 \\
 0 & 4 &  2 &  1.680368 &  54.62301 &   7.73661 &  5 & 5 &  0 &  0.971343 & 105.07398 &   0.26027 \\
 2 & 4 & -2 &  1.644610 &  55.91340 &   9.80152 &  3 & 7 &  0 &  0.970359 & 105.22573 &   0.08626 \\
 3 & 3 & -3 &  1.638343 &  56.14617 &   2.41437 &  2 & 0 & -8 &  0.967137 & 105.72672 &   0.96044 \\
 2 & 4 &  0 &  1.635785 &  56.24176 &   0.40524 &  1 & 5 &  5 &  0.966549 & 105.81884 &   0.10011 \\
 3 & 3 &  0 &  1.618905 &  56.88124 &   8.87728 &  0 & 2 &  7 &  0.965781 & 105.93950 &   0.41899 \\
 4 & 2 & -2 &  1.613294 &  57.09723 &   3.54419 &  2 & 4 & -7 &  0.963628 & 106.27959 &   0.15728 \\
 4 & 0 & -4 &  1.601011 &  57.57608 &   6.87792 &  6 & 4 & -1 &  0.963353 & 106.32312 &   0.04740 \\
 0 & 2 &  4 &  1.589291 &  58.04094 &   1.16862 &  4 & 0 &  4 &  0.963209 & 106.34608 &   0.99513 \\
 4 & 2 & -3 &  1.579747 &  58.42536 &   2.03844 &  3 & 1 &  5 &  0.962201 & 106.50651 &   0.12171 \\
 4 & 0 &  0 &  1.569157 &  58.85824 &   2.02960 &  4 & 4 & -7 &  0.961967 & 106.54385 &   0.12814 \\
 4 & 2 & -1 &  1.564210 &  59.06282 &   1.11543 &  6 & 2 & -7 &  0.960791 & 106.73199 &   0.35812 \\
 1 & 3 & -4 &  1.542328 &  59.98591 &   6.61801 &  5 & 3 &  2 &  0.960224 & 106.82316 &   0.17520 \\
 1 & 3 &  3 &  1.529646 &  60.53506 &   0.21605 &  0 & 8 &  0 &  0.958375 & 107.12144 &   0.39726 \\
 2 & 4 & -3 &  1.526415 &  60.67664 &   0.24794 &  7 & 1 & -6 &  0.955269 & 107.62755 &   0.45204 \\
 3 & 1 & -5 &  1.515546 &  61.15824 &   0.17070 &  2 & 0 &  6 &  0.954716 & 107.71833 &   0.01207 \\
 2 & 4 &  1 &  1.512386 &  61.29977 &   1.37305 &  4 & 2 & -8 &  0.954374 & 107.77456 &   0.02381 \\
 1 & 1 & -5 &  1.495338 &  62.07547 &   0.14975 &  1 & 7 & -4 &  0.953093 & 107.98607 &   0.11667 \\
 1 & 5 & -1 &  1.491247 &  62.26473 &   0.08867 &  2 & 4 &  5 &  0.953066 & 107.99040 &   0.01488 \\
 1 & 5 &  0 &  1.489592 &  62.34166 &   2.22516 &  4 & 6 & -5 &  0.953025 & 107.99732 &   0.02180 \\
 3 & 3 & -4 &  1.488201 &  62.40647 &   2.44562 &  5 & 1 & -8 &  0.952000 & 108.16727 &   0.22801 \\
 1 & 1 &  4 &  1.480515 &  62.76712 &   1.32878 &  1 & 7 &  3 &  0.950077 & 108.48811 &   0.01733 \\
 3 & 1 &  2 &  1.480266 &  62.77887 &   3.46019 &  0 & 8 &  1 &  0.949482 & 108.58793 &   0.58908 \\
 0 & 4 &  3 &  1.479884 &  62.79694 &   1.50419 &  4 & 4 &  3 &  0.944643 & 109.40868 &   0.02157 \\
 4 & 2 & -4 &  1.477347 &  62.91709 &   2.19165 &  7 & 3 & -4 &  0.943653 & 109.57874 &   0.98412 \\
 3 & 3 &  1 &  1.464080 &  63.55344 &   0.11731 &  0 & 6 &  5 &  0.942933 & 109.70278 &   0.07298 \\
 2 & 2 & -5 &  1.463408 &  63.58607 &   0.95827 &  4 & 6 &  1 &  0.942804 & 109.72497 &   0.04345 \\
 4 & 2 &  0 &  1.452208 &  64.13467 &   1.41555 &  7 & 3 & -3 &  0.940725 & 110.08563 &   0.01478 \\
 2 & 2 &  3 &  1.438963 &  64.79673 &   1.14092 &  7 & 1 & -1 &  0.940370 & 110.14753 &   0.12217 \\
 1 & 5 & -2 &  1.429068 &  65.30092 &   2.10579 &  6 & 2 &  1 &  0.940188 & 110.17942 &   0.41423 \\
 1 & 5 &  1 &  1.424710 &  65.52565 &   0.02974 &  3 & 7 & -4 &  0.939894 & 110.23081 &   0.14920 \\
 5 & 1 & -3 &  1.395302 &  67.08679 &   0.09048 &  2 & 2 & -8 &  0.937755 & 110.60659 &   0.08262 \\
 5 & 1 & -2 &  1.388561 &  67.45605 &   1.02259 &  4 & 2 &  4 &  0.934172 & 111.24387 &   0.07422 \\
 2 & 4 & -4 &  1.374058 &  68.26543 &   0.04888 &  3 & 7 &  1 &  0.933728 & 111.32365 &   0.01389 \\
 2 & 4 &  2 &  1.358752 &  69.14275 &   2.95271 &  6 & 4 & -6 &  0.932511 & 111.54281 &   0.64116 \\
 5 & 1 & -4 &  1.348856 &  69.72311 &   0.88358 &  5 & 5 & -6 &  0.931363 & 111.75077 &   0.30787 \\
 4 & 2 & -5 &  1.340339 &  70.23115 &   1.29781 &  7 & 3 & -5 &  0.929691 & 112.05542 &   0.05683 \\
 5 & 1 & -1 &  1.330819 &  70.80863 &   0.01413 &  5 & 1 &  3 &  0.929125 & 112.15912 &   0.11086 \\
 1 & 5 & -3 &  1.323807 &  71.24061 &   0.68039 &  2 & 2 &  6 &  0.926419 & 112.65850 &   0.29452 \\
 3 & 3 & -5 &  1.322831 &  71.30124 &   0.03220 &  2 & 8 & -1 &  0.925373 & 112.85307 &   0.32253 \\
 1 & 5 &  2 &  1.318045 &  71.59992 &   0.63328 &  0 & 8 &  2 &  0.924217 & 113.06933 &   0.08622 \\
 0 & 2 &  5 &  1.312693 &  71.93727 &   0.89280 &  3 & 3 & -8 &  0.921667 & 113.55056 &   0.79191 \\
 4 & 2 &  1 &  1.312346 &  71.95924 &   1.12759 &  7 & 3 & -2 &  0.921367 & 113.60754 &   0.18958 \\
 2 & 0 & -6 &  1.311569 &  72.00853 &   0.16806 &  1 & 1 & -8 &  0.919832 & 113.90026 &   0.05805 \\
 1 & 3 & -5 &  1.309329 &  72.15107 &   0.07015 &  6 & 4 &  0 &  0.918249 & 114.20456 &   0.02019 \\
 4 & 4 & -2 &  1.303708 &  72.51143 &   6.00015 &  2 & 8 & -2 &  0.918133 & 114.22702 &   0.36973 \\
 1 & 3 &  4 &  1.299344 &  72.79397 &   2.26629 &  5 & 5 &  1 &  0.917538 & 114.34188 &   0.07278 \\
 3 & 3 &  2 &  1.299175 &  72.80491 &   0.55943 &  2 & 8 &  0 &  0.916589 & 114.52616 &   0.77729 \\
 3 & 1 & -6 &  1.294990 &  73.07825 &   1.01670 &  6 & 0 & -8 &  0.915293 & 114.77887 &   0.64286 \\
 0 & 4 &  4 &  1.290943 &  73.34467 &   0.10578 &  2 & 6 & -6 &  0.915259 & 114.78557 &   0.03824 \\
 2 & 0 &  4 &  1.289574 &  73.43529 &   3.12314 &  1 & 1 &  7 &  0.914050 & 115.02280 &   0.00708 \\
 4 & 4 & -3 &  1.285812 &  73.68552 &   0.36345 &  3 & 5 & -7 &  0.910409 & 115.74610 &   0.07228 \\
 3 & 5 & -2 &  1.283782 &  73.82134 &   1.44418 &  7 & 1 & -7 &  0.908419 & 116.14703 &   0.03845 \\
 3 & 5 & -1 &  1.280620 &  74.03401 &   1.06570 &  2 & 6 &  4 &  0.907687 & 116.29550 &   0.85605 \\
 0 & 6 &  0 &  1.277833 &  74.22257 &   0.85128 &  3 & 3 &  5 &  0.906769 & 116.48247 &   0.00011 \\
 4 & 4 & -1 &  1.277392 &  74.25251 &   1.04695 &  7 & 3 & -6 &  0.900960 & 117.68615 &   0.05601 \\
 3 & 1 &  3 &  1.266631 &  74.99129 &   0.80357 &  5 & 3 & -8 &  0.898216 & 118.26771 &   0.68736 \\
 5 & 1 & -5 &  1.263302 &  75.22315 &   0.70090 &  3 & 5 &  4 &  0.898208 & 118.26933 &   0.32744 \\
 4 & 0 & -6 &  1.261859 &  75.32416 &   0.12746 &  4 & 6 & -6 &  0.897864 & 118.34300 &   0.08982 \\
 0 & 6 &  1 &  1.256978 &  75.66804 &   0.17754 &  2 & 8 & -3 &  0.895948 & 118.75469 &   0.28380 \\
 3 & 5 & -3 &  1.245394 &  76.49816 &   0.19483 &  3 & 7 & -5 &  0.893735 & 119.23588 &   0.01556 \\
 2 & 2 & -6 &  1.240949 &  76.82209 &   2.26338 &  6 & 0 &  2 &  0.893122 & 119.37013 &   0.03643 \\
 5 & 3 & -3 &  1.240596 &  76.84791 &   0.01500 &  2 & 8 &  1 &  0.893085 & 119.37815 &   0.20177 \\
 1 & 1 & -6 &  1.239268 &  76.94536 &   1.07503 &  7 & 1 &  0 &  0.890592 & 119.92929 &   0.08529 \\
 5 & 1 &  0 &  1.238831 &  76.97752 &   0.21267 &  6 & 2 & -8 &  0.890269 & 120.00113 &   0.35597 \\
 3 & 5 &  0 &  1.236791 &  77.12782 &   1.03354 &  1 & 7 & -5 &  0.889536 & 120.16490 &   0.00516 \\
 5 & 3 & -2 &  1.235850 &  77.19743 &   0.05392 &  8 & 0 & -4 &  0.889225 & 120.23449 &   0.91467 \\
 4 & 0 &  2 &  1.230890 &  77.56651 &   0.12027 &  7 & 3 & -1 &  0.888429 & 120.41360 &   0.06985 \\
 1 & 1 &  5 &  1.228931 &  77.71336 &   0.02075 &  4 & 6 &  2 &  0.886502 & 120.85003 &   0.05467 \\
 4 & 4 & -4 &  1.228757 &  77.72643 &   0.17560 &  1 & 7 &  4 &  0.886385 & 120.87656 &   0.09663 \\
 2 & 2 &  4 &  1.222269 &  78.21744 &   0.64814 &  3 & 7 &  2 &  0.886332 & 120.88873 &   0.82878 \\
 2 & 4 & -5 &  1.220702 &  78.33709 &   0.60865 &  0 & 8 &  3 &  0.886250 & 120.90747 &   0.12611 \\
 4 & 4 &  0 &  1.214179 &  78.83952 &   0.06313 &  0 & 4 &  7 &  0.885178 & 121.15278 &   0.04786 \\
 5 & 3 & -4 &  1.207608 &  79.35300 &   1.61581 &  6 & 4 & -7 &  0.881331 & 122.04565 &   0.01499 \\
 2 & 4 &  3 &  1.206405 &  79.44779 &   0.09537 &  5 & 3 &  3 &  0.878927 & 122.61422 &   0.00019 \\
 2 & 6 & -1 &  1.202583 &  79.75080 &   0.09910 &  4 & 4 & -8 &  0.876371 & 123.22800 &   0.04333 \\
 1 & 5 & -4 &  1.201621 &  79.82744 &   0.65172 &  1 & 5 & -7 &  0.875608 & 123.41302 &   0.03229 \\
 0 & 6 &  2 &  1.200049 &  79.95309 &   0.13502 &  0 & 0 &  8 &  0.873224 & 123.99687 &   0.72884 \\
 4 & 2 & -6 &  1.198595 &  80.06970 &   1.69518 &  5 & 5 & -7 &  0.873120 & 124.02254 &   0.00278 \\
 1 & 5 &  3 &  1.195594 &  80.31151 &   0.27080 &  1 & 5 &  6 &  0.871277 & 124.48050 &   0.50123 \\
 5 & 3 & -1 &  1.194613 &  80.39094 &   0.15391 &  1 & 3 & -8 &  0.871049 & 124.53750 &   0.51542 \\
 2 & 6 & -2 &  1.186818 &  81.02834 &   0.02739 &  6 & 2 &  2 &  0.869827 & 124.84438 &   0.45172 \\
 2 & 6 &  0 &  1.183489 &  81.30408 &   1.75747 &  6 & 6 & -3 &  0.869139 & 125.01845 &   0.34964 \\
 3 & 5 & -4 &  1.175488 &  81.97550 &   0.38974 &  3 & 1 & -9 &  0.868748 & 125.11751 &   0.15304 \\
 6 & 0 & -4 &  1.173739 &  82.12397 &   1.26997 &  5 & 7 & -3 &  0.867042 & 125.55344 &   0.00357 \\
 4 & 2 &  2 &  1.171959 &  82.27571 &   0.78596 &  8 & 0 & -6 &  0.866904 & 125.58887 &   0.06019 \\
 3 & 3 & -6 &  1.168494 &  82.57284 &   0.14447 &  8 & 2 & -4 &  0.866227 & 125.76344 &   0.08904 \\
 0 & 0 &  6 &  1.164299 &  82.93591 &   0.02579 &  1 & 3 &  7 &  0.866134 & 125.78735 &   0.10700 \\
 6 & 0 & -2 &  1.164156 &  82.94837 &   0.02059 &  5 & 7 & -2 &  0.865417 & 125.97318 &   0.75156 \\
 3 & 5 &  1 &  1.163493 &  83.00611 &   0.20624 &  6 & 4 &  1 &  0.865347 & 125.99118 &   0.08624 \\
 5 & 1 & -6 &  1.158926 &  83.40622 &   1.68707 &  6 & 6 & -4 &  0.864420 & 126.23288 &   0.65173 \\
 3 & 3 &  3 &  1.147534 &  84.42399 &   0.00069 &  2 & 4 & -8 &  0.863449 & 126.48761 &   0.10177 \\
 4 & 4 & -5 &  1.146493 &  84.51836 &   0.01174 &  5 & 1 & -9 &  0.862493 & 126.74024 &   0.01298 \\
 5 & 3 & -5 &  1.145056 &  84.64909 &   0.00397 &  8 & 2 & -5 &  0.862195 & 126.81912 &   0.20874 \\
 2 & 6 & -3 &  1.140028 &  85.11025 &   0.00249 &  2 & 8 & -4 &  0.861872 & 126.90508 &   0.36565 \\
 2 & 6 &  1 &  1.134147 &  85.65697 &   0.70455 &  7 & 3 & -7 &  0.861338 & 127.04743 &   0.07195 \\
 6 & 2 & -3 &  1.132697 &  85.79307 &   0.25374 &  4 & 4 &  4 &  0.860650 & 127.23157 &   0.14481 \\
 5 & 1 &  1 &  1.132611 &  85.80111 &   0.02977 &  0 & 6 &  6 &  0.860628 & 127.23743 &   0.02037 \\
 0 & 4 &  5 &  1.129047 &  86.13772 &   0.24546 &  6 & 6 & -2 &  0.860571 & 127.25296 &   0.03641 \\
 4 & 4 &  1 &  1.128826 &  86.15866 &   0.09568 &  5 & 5 &  2 &  0.858519 & 127.80806 &   0.52018 \\
 1 & 3 & -6 &  1.127068 &  86.32595 &   0.08139 &  2 & 8 &  2 &  0.858056 & 127.93431 &   0.04465 \\
 5 & 3 &  0 &  1.126739 &  86.35734 &   1.22125 &  4 & 2 & -9 &  0.857403 & 128.11333 &   0.19297 \\
 6 & 2 & -4 &  1.122311 &  86.78228 &   0.02915 &  8 & 2 & -3 &  0.857113 & 128.19302 &   0.39246 \\
 0 & 6 &  3 &  1.120246 &  86.98221 &   0.48298 &  8 & 0 & -2 &  0.856664 & 128.31678 &   0.12197 \\
 3 & 1 & -7 &  1.119283 &  87.07577 &   0.22589 &  5 & 7 & -4 &  0.855548 & 128.62651 &   0.05615 \\
 1 & 3 &  5 &  1.119275 &  87.07648 &   0.22025 &  7 & 1 & -8 &  0.854757 & 128.84734 &   0.04836 \\
 0 & 2 &  6 &  1.114050 &  87.58830 &   0.29993 &  2 & 4 &  6 &  0.854576 & 128.89810 &   1.19572 \\
 6 & 2 & -2 &  1.113925 &  87.60068 &   1.05632 &  3 & 1 &  6 &  0.854361 & 128.95829 &   0.43903 \\
 3 & 1 &  4 &  1.096840 &  89.32490 &   0.09475 &  &  &  &   &   &  \\ 
 3 & 5 & -5 &  1.088723 &  90.17229 &   0.09115 &  &  &  &   &   &  \\ 
 6 & 2 & -5 &  1.085043 &  90.56274 &   0.29884 &  &  &  &   &   &  \\ 
 2 & 4 & -6 &  1.082419 &  90.84366 &   1.82837 &  &  &  &   &   &  \\ 
 1 & 5 & -5 &  1.081159 &  90.97930 &   0.71745 &  &  &  &   &   &  \\ 
 1 & 7 & -1 &  1.079609 &  91.14669 &   0.07316 &  &  &  &   &   &  \\ 
 1 & 7 &  0 &  1.078981 &  91.21483 &   0.07586 &  &  &  &   &   &  \\ 
 1 & 5 &  4 &  1.075516 &  91.59251 &   0.58640 &  &  &  &   &   &  \\ 
 3 & 5 &  2 &  1.075421 &  91.60296 &   0.39075 &  &  &  &   &   &  \\ 
 2 & 6 & -4 &  1.072183 &  91.95944 &   2.15665 &  &  &  &   &   &  \\ 
 2 & 2 & -7 &  1.070407 &  92.15627 &   0.28121 &  &  &  &   &   &  \\ 
 6 & 2 & -1 &  1.070032 &  92.19808 &   0.57197 &  &  &  &   &   &  \\ 
 2 & 4 &  4 &  1.069956 &  92.20652 &   0.15258 &  &  &  &   &   &  \\ 
 4 & 2 & -7 &  1.068133 &  92.40997 &   0.21398 &  &  &  &   &   &  \\ 
 6 & 0 & -6 &  1.067341 &  92.49871 &   0.06527 &  &  &  &   &   &  \\ 
 5 & 3 & -6 &  1.065620 &  92.69220 &   0.38982 &  &  &  &   &   &  \\ 
 2 & 6 &  2 &  1.064863 &  92.77755 &   0.23811 &  &  &  &   &   &  \\ 
 1 & 1 & -7 &  1.056427 &  93.74242 &   0.08137 &  &  &  &   &   &  \\ 
 2 & 2 &  5 &  1.055987 &  93.79335 &   0.50418 &  &  &  &   &   &  \\ 
 1 & 7 & -2 &  1.055300 &  93.87309 &   0.92928 &  &  &  &   &   &  \\ 
 4 & 4 & -6 &  1.053967 &  94.02832 &   0.69081 &  &  &  &   &   &  \\ 
 1 & 7 &  1 &  1.053542 &  94.07794 &   0.05430 &  &  &  &   &   &  \\ 
 5 & 1 & -7 &  1.052066 &  94.25065 &   0.24185 &  &  &  &   &   &  \\ 
 1 & 1 &  6 &  1.048845 &  94.63032 &   1.25709 &  &  &  &   &   &  \\ 
 6 & 0 &  0 &  1.046105 &  94.95631 &   0.94019 &  &  &  &   &   &  \\
